Repository: virtual-labs/strength-of-materials-nitk

File: src/lab/exp10/BRINELL HARDNESS TEST.txt
P/D2	Load P	dx	dy	d	d/D	HBW
<Mild Steel
30	3000	5.07	5.07	5.07	0.507	138.41
30	3000	4.52	4.52	4.52	0.452	176.96
30	3000	5.04	5.04	5.04	0.504	140.2
30	3000	4.6	4.6	4.6	0.46	170.49
30	3000	4.7	4.7	4.7	0.47	162.85
30	3000	6	6	6	0.6	95.54
30	3000	5.9	5.9	5.9	0.59	99.21
30	3000	4.67	4.67	4.67	0.467	165.09
30	3000	4.74	4.74	4.74	0.474	159.94
30	3000	4.77	4.77	4.77	0.477	157.79
><Cast Iron
30	3000	5.8	5.8	5.8	0.58	103.07
30	3000	6	6	6	0.6	95.54
30	3000	5.53	5.6	5.565	0.5565	112.96
30	3000	6.5	6.3	6.4	0.64	82.5
30	3000	5.72	5.72	5.72	0.572	106.31
30	3000	5.73	5.73	5.73	0.573	105.9
30	3000	5.9	5.9	5.9	0.59	99.21
30	3000	5.92	5.92	5.92	0.592	98.46
30	3000	6.03	6.03	6.03	0.603	94.47
30	3000	5.7	5.7	5.7	0.577	107.14
><Brass
10	1000	3.54	3.54	3.54	0.354	98.36
10	1000	3.32	3.32	3.32	0.332	112.29
10	1000	3.46	3.46	3.46	0.346	103.12
10	1000	3.37	3.37	3.37	0.337	108.89
10	1000	3.65	3.65	3.65	0.365	92.32
10	1000	3.79	3.79	3.79	0.379	85.38
10	1000	3.28	3.28	3.28	0.328	115.13
10	1000	3.33	3.33	3.33	0.333	111.6
10	1000	3.44	3.44	3.44	0.334	104.36
10	1000	3.48	3.48	3.48	0.348	101.9
><Aluminium
5	500	2.57	2.57	2.57	0.257	94.82
5	500	2.6	2.6	2.6	0.26	92.6
5	500	2.8	2.8	2.8	0.28	79.62
5	500	2.81	2.81	2.81	0.281	79.04
5	500	2.62	2.62	2.62	0.262	91.17
5	500	2.63	2.63	2.63	0.263	90.46
5	500	2.67	2.67	2.67	0.267	87.72
5	500	2.68	2.68	2.68	0.268	87.06
5	500	2.79	2.79	2.79	0.279	80.2
5	500	2.65	2.65	2.65	0.265	89.08
>

File: src/lab/exp14/Torsion Test on Vertical Mild Steel Data.txt
di mm	L mm	T Kg.m	degree	PMOI mm4 YS N/mm2 MOR N/mm2 Slope N/Rad	 MOR Gpa img path				
<Trial1									
11.1	190	0	0	1489.61	211.99	555.56	440.33	56.16	graphs\TTOVMS_1.png
		0.4	1						
		0.9	2						
		1.4	3						
		2	4						
		2.6	5						
		3.25	6						
		4	7						
		4.75	8						
		5.4	9						
		5.9	10						
		6.1	11						
		6.1	12						
		6.1	13						
		6.1	14						
		6.1	15						
		6.2	16						
		6.3	17						
		6.3	18						
		6.3	19						
		6.3	20						
		6.3	21						
		6.4	22						
		6.5	23						
		6.5	24						
		6.6	25						
		6.7	26						
		6.7	27						
		6.7	28						
		6.7	29						
		6.7	30						
		6.9	60						
		7.1	90						
		7.3	120						
		7.5	150						
		7.7	180						
		8	210						
		8.3	240						
		8.6	270						
		8.9	300						
		9.3	330						
		9.6	360						
		9.8	390						
		10	420						
		10.2	450						
		10.4	480						
		10.7	510						
		10.9	540						
		11.2	570						
		11.5	600						
		11.7	630						
		11.9	660						
		12	690						
		12.1	720						
		12.3	750						
		12.4	780						
		12.5	810						
		12.6	840						
		12.7	870						
		12.9	900						
		13	930						
		13.1	960						
		13.2	990						
		13.3	1020						
		13.4	1050						
		13.5	1080						
		13.6	1110						
		13.7	1140						
		13.8	1170						
		13.9	1200						
		14	1230						
		14	1260						
		14.1	1290						
		14.2	1320						
		14.3	1350						
		14.5	1380						
		14.6	1410						
		14.7	1440						
		14.9	1470						
		15	1500						
		15.1	1530						
		15.1	1560						
		15.2	1590						
>									
<Trial2									
11.12	190	0	0	1500.37	210.85	570.75	406.02	51.42	graphs\TTOVMS_2.png
		0.35	1						
		0.75	2						
		1.2	3						
		1.8	4						
		2.5	5						
		3.2	6						
		3.95	7						
		4.65	8						
		5.4	9						
		5.9	10						
		6.1	11						
		6.2	12						
		6.3	13						
		6.4	14						
		6.5	15						
		6.6	16						
		6.6	17						
		6.6	18						
		6.6	19						
		6.6	20						
		6.6	21						
		6.6	22						
		6.6	23						
		6.6	24						
		6.7	25						
		6.8	26						
		7	27						
		7.5	28						
		7.9	29						
		8	30						
		8.2	60						
		8.4	90						
		8.6	120						
		8.8	150						
		9.1	180						
		9.3	210						
		9.5	240						
		9.8	270						
		10.1	300						
		10.4	330						
		10.7	360						
		10.9	390						
		11.1	420						
		11.3	450						
		11.4	480						
		11.6	510						
		11.7	540						
		11.9	570						
		12	600						
		12.1	630						
		12.2	660						
		12.3	690						
		12.4	720						
		12.5	750						
		12.6	780						
		12.7	810						
		12.8	840						
		12.9	870						
		13	900						
		13.1	930						
		13.2	960						
		13.3	990						
		13.4	1020						
		13.5	1050						
		13.6	1080						
		13.7	1110						
		13.7	1140						
		13.8	1170						
		13.9	1200						
		14	1230						
		14	1260						
		14.1	1290						
		14.2	1320						
		14.3	1350						
		14.4	1380						
		14.5	1410						
		14.6	1440						
		14.8	1470						
		14.9	1500						
		15	1530						
		15.1	1560						
		15.2	1590						
		15.3	1620						
		15.4	1650						
		15.5	1680						
		15.6	1710						
		15.7	1740						
>									
<Trial3									
11.06	190	0	0	1468.25	225.38	550.53	421.77	54.58	graphs\TTOVMS_3.png
		0.45	1						
		0.8	2						
		1.25	3						
		1.8	4						
		2.4	5						
		3.15	6						
		3.9	7						
		4.7	8						
		5.5	9						
		6.1	10						
		6.3	11						
		6.4	12						
		6.5	13						
		6.5	14						
		6.5	15						
		6.5	16						
		6.5	17						
		6.5	18						
		6.5	19						
		6.5	20						
		6.5	21						
		6.5	22						
		6.5	23						
		6.5	24						
		6.5	25						
		6.5	26						
		6.5	27						
		6.5	28						
		6.5	29						
		6.6	30						
		6.9	60						
		7.3	90						
		8	120						
		8.5	150						
		8.9	180						
		9.4	210						
		9.8	240						
		10.1	270						
		10.4	300						
		10.6	330						
		10.9	360						
		11.2	390						
		11.4	420						
		11.6	450						
		11.7	480						
		11.9	510						
		12	540						
		12.2	570						
		12.3	600						
		12.4	630						
		12.5	660						
		12.6	690						
		12.7	720						
		12.8	750						
		12.9	780						
		13	810						
		13.1	840						
		13.2	870						
		13.3	900						
		13.4	930						
		13.5	960						
		13.6	990						
		13.6	1020						
		13.7	1050						
		13.8	1080						
		13.8	1110						
		13.9	1140						
		14	1170						
		14	1200						
		14	1230						
		14	1260						
		14.1	1290						
		14.2	1320						
		14.3	1350						
		14.4	1380						
		14.5	1410						
		14.5	1440						
		14.5	1470						
		14.6	1500						
		14.7	1530						
		14.7	1560						
		14.8	1590						
		14.8	1620						
		14.8	1650						
		14.9	1680						
		14.9	1710						
		14.9	1740						
>									
<Trial4									
11.29	190	0	0	1594.25	215.36	524.51	454.95	54.22	graphs\TTOVMS_4.png
		0.35	1						
		0.7	2						
		1.15	3						
		1.65	4						
		2.2	5						
		2.9	6						
		3.7	7						
		4.65	8						
		5.55	9						
		6.2	10						
		6.5	11						
		6.6	12						
		6.6	13						
		6.6	14						
		6.6	15						
		6.6	16						
		6.6	17						
		6.6	18						
		6.6	19						
		6.6	20						
		6.6	21						
		6.6	22						
		6.6	23						
		6.6	24						
		6.6	25						
		6.6	26						
		6.6	27						
		6.6	28						
		6.6	29						
		6.7	30						
		7	60						
		7.4	90						
		8.1	120						
		8.6	150						
		9	180						
		9.5	210						
		9.9	240						
		10.2	270						
		10.5	300						
		10.7	330						
		11	360						
		11.2	390						
		11.4	420						
		11.7	450						
		11.8	480						
		12	510						
		12.1	540						
		12.3	570						
		12.4	600						
		12.5	630						
		12.6	660						
		12.7	690						
		12.8	720						
		12.9	750						
		13	780						
		13.1	810						
		13.2	840						
		13.2	870						
		13.3	900						
		13.4	930						
		13.5	960						
		13.5	990						
		13.6	1020						
		13.7	1050						
		13.8	1080						
		13.9	1110						
		13.9	1140						
		14	1170						
		14.1	1200						
		14.2	1230						
		14.3	1260						
		14.4	1290						
		14.5	1320						
		14.5	1350						
		14.5	1380						
		14.6	1410						
		14.7	1440						
		14.7	1470						
		14.8	1500						
		14.8	1530						
		14.8	1560						
		14.9	1590						
		15	1620						
		15	1650						
		15.1	1680						
		15.1	1710						
		15.1	1740						
>									
<Trial5									
11.5	190	0	0	1716.21	197.2	493.01	476.88	52.79	graphs\TTOVMS_5.png
		0.35	1						
		0.7	2						
		1.05	3						
		1.5	4						
		2	5						
		2.6	6						
		3.45	7						
		4.3	8						
		5.2	9						
		6	10						
		6.2	11						
		6.3	12						
		6.4	13						
		6.4	14						
		6.4	15						
		6.4	16						
		6.4	17						
		6.4	18						
		6.4	19						
		6.4	20						
		6.4	21						
		6.4	22						
		6.4	23						
		6.4	24						
		6.4	25						
		6.4	26						
		6.4	27						
		6.4	28						
		6.4	29						
		6.6	30						
		6.8	60						
		7.2	90						
		7.8	120						
		8.5	150						
		8.9	180						
		9.4	210						
		9.7	240						
		10	270						
		10.4	300						
		10.8	330						
		11	360						
		11.3	390						
		11.5	420						
		11.7	450						
		11.9	480						
		12	510						
		12.2	540						
		12.3	570						
		12.4	600						
		12.5	630						
		12.5	660						
		12.7	690						
		12.8	720						
		12.9	750						
		13	780						
		13.2	810						
		13.3	840						
		13.3	870						
		13.4	900						
		13.4	930						
		13.5	960						
		13.6	990						
		13.6	1020						
		13.7	1050						
		13.8	1080						
		13.9	1110						
		13.9	1140						
		14	1170						
		14.1	1200						
		14.2	1230						
		14.3	1260						
		14.4	1290						
		14.4	1320						
		14.4	1350						
		14.5	1380						
		14.6	1410						
		14.7	1440						
		14.8	1470						
		14.8	1500						
		14.8	1530						
		14.9	1560						
		14.9	1590						
		14.9	1620						
		15	1650						
		15	1680						
		15	1710						
>									
<Trial6									
11.05	190	0	0	1462.95	229.7	563.14	401.52	52.15	graphs\TTOVMS_6.png
		0.5	1						
		0.95	2						
		1.4	3						
		1.9	4						
		2.5	5						
		3.15	6						
		3.85	7						
		4.65	8						
		5.35	9						
		6	10						
		6.5	11						
		6.7	12						
		6.7	13						
		6.7	14						
		6.7	15						
		6.7	16						
		6.7	17						
		6.7	18						
		6.7	19						
		6.7	20						
		6.7	21						
		6.7	22						
		6.7	23						
		6.7	24						
		6.7	25						
		6.7	26						
		6.8	27						
		6.9	28						
		7	29						
		7.2	30						
		7.4	60						
		7.8	90						
		8	120						
		8.2	150						
		8.5	180						
		8.8	210						
		8.9	240						
		9.3	270						
		9.6	300						
		9.9	330						
		10.2	360						
		10.5	390						
		10.8	420						
		11.2	450						
		11.4	480						
		11.7	510						
		11.9	540						
		12.1	570						
		12.4	600						
		12.5	630						
		12.6	660						
		12.7	690						
		12.8	720						
		12.9	750						
		13	780						
		13.1	810						
		13.2	840						
		13.2	870						
		13.3	900						
		13.4	930						
		13.5	960						
		13.6	990						
		13.6	1020						
		13.7	1050						
		13.8	1080						
		13.9	1110						
		14	1140						
		14	1170						
		14.1	1200						
		14.2	1230						
		14.3	1260						
		14.4	1290						
		14.5	1320						
		14.5	1350						
		14.5	1380						
		14.6	1410						
		14.7	1440						
		14.7	1470						
		14.8	1500						
		14.9	1530						
		14.9	1560						
		14.9	1590						
		14.9	1620						
		15	1650						
		15.1	1680						
		15.2	1710						
		15.2	1740						
		15.2	1770						
>									
<Trial7									
11.15	190	0	0	1516.63	209.15	551.73	401.52	50.3	 graphs\TTOVMS_7.png
		0.6	1						
		1.2	2						
		1.8	3						
		2.4	4						
		3.1	5						
		3.8	6						
		4.55	7						
		5.3	8						
		5.8	9						
		6	10						
		6	11						
		6	12						
		6	13						
		6	14						
		6	15						
		6.2	16						
		6.3	17						
		6.4	18						
		6.4	19						
		6.4	20						
		6.4	21						
		6.5	22						
		6.5	23						
		6.5	24						
		6.5	25						
		6.7	26						
		6.7	27						
		6.9	28						
		7	29						
		7.1	30						
		7.4	60						
		7.7	90						
		8.1	120						
		8.4	150						
		8.7	180						
		8.9	210						
		9.2	240						
		9.4	270						
		9.6	300						
		9.9	330						
		10.2	360						
		10.6	390						
		10.9	420						
		11.2	450						
		11.4	480						
		11.8	510						
		12	540						
		12.2	570						
		12.4	600						
		12.5	630						
		12.6	660						
		12.7	690						
		12.8	720						
		12.9	750						
		13.1	780						
		13.2	810						
		13.2	840						
		13.3	870						
		13.3	900						
		13.4	930						
		13.5	960						
		13.6	990						
		13.7	1020						
		13.8	1050						
		13.9	1080						
		14	1110						
		14.1	1140						
		14.2	1170						
		14.3	1200						
		14.4	1230						
		14.5	1260						
		14.6	1290						
		14.6	1320						
		14.6	1350						
		14.7	1380						
		14.7	1410						
		14.7	1440						
		14.8	1470						
		14.8	1500						
		14.8	1530						
		14.9	1560						
		14.9	1590						
		14.9	1620						
		15	1650						
		15.1	1680						
		15.2	1710						
		15.2	1740						
		15.3	1770						
		15.3	1800						
>									
<Trial8									
11.02	190	0	0	1447.13	214.77	567.75	428.46	56.25	graphs\TTOVMS_8.png
		0.45	1						
		0.95	2						
		1.5	3						
		2.15	4						
		2.9	5						
		3.65	6						
		4.4	7						
		5.2	8						
		5.8	9						
		6	10						
		6.05	11						
		6.1	12						
		6.1	13						
		6.1	14						
		6.1	15						
		6.2	16						
		6.3	17						
		6.4	18						
		6.5	19						
		6.6	20						
		6.6	21						
		6.6	22						
		6.6	23						
		6.6	24						
		6.8	25						
		7	26						
		7.3	27						
		7.4	28						
		7.4	29						
		7.4	30						
		7.8	60						
		8	90						
		8.2	120						
		8.4	150						
		8.6	180						
		8.8	210						
		9	240						
		9.1	270						
		9.2	300						
		9.4	330						
		9.6	360						
		9.8	390						
		9.9	420						
		10.2	450						
		10.4	480						
		10.6	510						
		10.8	540						
		11	570						
		11.2	600						
		11.4	630						
		11.6	660						
		11.9	690						
		12.2	720						
		12.4	750						
		12.6	780						
		12.8	810						
		13	840						
		13.2	870						
		13.3	900						
		13.4	930						
		13.5	960						
		13.6	990						
		13.7	1020						
		13.9	1050						
		14	1080						
		14.1	1110						
		14.2	1140						
		14.3	1170						
		14.3	1200						
		14.4	1230						
		14.5	1260						
		14.6	1290						
		14.7	1320						
		14.8	1350						
		14.9	1380						
		15	1410						
		15	1440						
		15	1470						
		15	1500						
		15	1530						
		15	1560						
		15	1590						
		15	1620						
		15.1	1650						
		15.1	1680						
		15.1	1710						
		15.2	1740						
		15.2	1770						
		15.2	1800						
>									
<Trial9									
11.4	190	0	0	1657.29	195.69	536.47	437.51	50.16	graphs\TTOVMS_9.png
		0.35	1						
		0.8	2						
		1.3	3						
		1.85	4						
		2.55	5						
		3.25	6						
		4	7						
		4.9	8						
		5.6	9						
		6	10						
		6.2	11						
		6.3	12						
		6.3	13						
		6.3	14						
		6.3	15						
		6.3	16						
		6.3	17						
		6.3	18						
		6.3	19						
		6.8	20						
		6.8	21						
		6.8	22						
		6.8	23						
		6.8	24						
		6.8	25						
		6.9	26						
		7.1	27						
		7.3	28						
		7.4	29						
		7.4	30						
		7.9	60						
		8.1	90						
		8.4	120						
		8.8	150						
		9.1	180						
		9.4	210						
		9.8	240						
		10.1	270						
		10.4	300						
		10.6	330						
		10.9	360						
		11.1	390						
		11.3	420						
		11.5	450						
		11.7	480						
		11.9	510						
		12	540						
		12.2	570						
		12.3	600						
		12.4	630						
		12.5	660						
		12.6	690						
		12.7	720						
		12.8	750						
		12.9	780						
		13	810						
		13.1	840						
		13.2	870						
		13.3	900						
		13.4	930						
		13.5	960						
		13.6	990						
		13.7	1020						
		13.8	1050						
		13.9	1080						
		14	1110						
		14.1	1140						
		14.2	1170						
		14.3	1200						
		14.4	1230						
		14.5	1260						
		14.6	1290						
		14.7	1320						
		14.8	1350						
		14.9	1380						
		15	1410						
		15	1440						
		15.1	1470						
		15.2	1500						
		15.3	1530						
		15.4	1560						
		15.5	1590						
		15.6	1620						
		15.7	1650						
		15.8	1680						
		15.9	1710						
		15.9	1740						
>									
<Trial10									
11.09	190	0	0	1484.25	223.56	557.07	406.02	51.97	graphs\TTOVMS_10.png
		0.5	1						
		1	2						
		1.6	3						
		2.2	4						
		2.9	5						
		3.55	6						
		4.25	7						
		5	8						
		5.7	9						
		6.2	10						
		6.4	11						
		6.5	12						
		6.5	13						
		6.5	14						
		6.5	15						
		6.5	16						
		6.5	17						
		6.5	18						
		6.5	19						
		6.6	20						
		6.6	21						
		6.6	22						
		6.6	23						
		6.6	24						
		6.6	25						
		6.6	26						
		6.6	27						
		6.6	28						
		6.6	29						
		6.6	30						
		6.8	60						
		7.3	90						
		8	120						
		8.5	150						
		8.9	180						
		9.4	210						
		9.8	240						
		10.1	270						
		10.4	300						
		10.6	330						
		10.9	360						
		11.1	390						
		11.3	420						
		11.5	450						
		11.7	480						
		11.9	510						
		12	540						
		12.2	570						
		12.3	600						
		12.4	630						
		12.5	660						
		12.6	690						
		12.7	720						
		12.8	750						
		12.9	780						
		13	810						
		13.1	840						
		13.2	870						
		13.3	900						
		13.4	930						
		13.5	960						
		13.6	990						
		13.7	1020						
		13.7	1050						
		13.7	1080						
		13.8	1110						
		13.8	1140						
		13.9	1170						
		14	1200						
		14	1230						
		14	1260						
		14.1	1290						
		14.2	1320						
		14.2	1350						
		14.3	1380						
		14.3	1410						
		14.4	1440						
		14.4	1470						
		14.4	1500						
		14.5	1530						
		14.6	1560						
		14.7	1590						
		14.8	1620						
		14.8	1650						
		14.8	1680						
		14.8	1710						
		14.9	1740						
		14.9	1770						
		15	1800						
		15	1830						
		15	1860						
		15.1	1890						
		15.2	1920						
		15.2	1950						
>

File: src/lab/exp14/Torsion Test on Vertical Mild Steel Data_2.txt
di mm	L mm  T Kg.m  AOT degree PMOI mm4  YS N/mm2  MORu N/mm2  Slope N/rad  MOR Gpa	img path	
<Trial1										
11.1	190	0	0	1489.61	211.99	555.56	440.33	56.16	graphs\TTOVMS_1.png	
		0.4	1							
		0.9	2							
		1.4	3							
		2	4							
		2.6	5							
		3.25	6							
		4	7							
		4.75	8							
		5.4	9							
		5.9	10							
		6.1	11							
		6.1	12							
		6.1	13							
		6.1	14							
		6.1	15							
		6.2	16							
		6.3	17							
		6.3	18							
		6.3	19							
		6.3	20							
		6.3	21							
		6.4	22							
		6.5	23							
		6.5	24							
		6.6	25							
		6.7	26							
		6.7	27							
		6.7	28							
		6.7	29							
		6.7	30							
		6.9	60							
		7.1	90							
		7.3	120							
		7.5	150							
		7.7	180							
		8	210							
		8.3	240							
		8.6	270							
		8.9	300							
		9.3	330							
		9.6	360							
		9.8	390							
		10	420							
		10.2	450							
		10.4	480							
		10.7	510							
		10.9	540							
		11.2	570							
		11.5	600							
		11.7	630							
		11.9	660							
		12	690							
		12.1	720							
		12.3	750							
		12.4	780							
		12.5	810							
		12.6	840							
		12.7	870							
		12.9	900							
		13	930							
		13.1	960							
		13.2	990							
		13.3	1020							
		13.4	1050							
		13.5	1080							
		13.6	1110							
		13.7	1140							
		13.8	1170							
		13.9	1200							
		14	1230							
		14	1260							
>										
<Trial2										
11.12	190	0	0	1500.37	210.85	570.75	406.02	51.42	graphs\TTOVMS_2.png	
		0.35	1							
		0.75	2							
		1.2	3							
		1.8	4							
		2.5	5							
		3.2	6							
		3.95	7							
		4.65	8							
		5.4	9							
		5.9	10							
		6.1	11							
		6.2	12							
		6.3	13							
		6.4	14							
		6.5	15							
		6.6	16							
		6.6	17							
		6.6	18							
		6.6	19							
		6.6	20							
		6.6	21							
		6.6	22							
		6.6	23							
		6.6	24							
		6.7	25							
		6.8	26							
		7	27							
		7.5	28							
		7.9	29							
		8	30							
		8.2	60							
		8.4	90							
		8.6	120							
		8.8	150							
		9.1	180							
		9.3	210							
		9.5	240							
		9.8	270							
		10.1	300							
		10.4	330							
		10.7	360							
		10.9	390							
		11.1	420							
		11.3	450							
		11.4	480							
		11.6	510							
		11.7	540							
		11.9	570							
		12	600							
		12.1	630							
		12.2	660							
		12.3	690							
		12.4	720							
		12.5	750							
		12.6	780							
		12.7	810							
		12.8	840							
		12.9	870							
		13	900							
		13.1	930							
		13.2	960							
		13.3	990							
		13.4	1020							
		13.5	1050							
		13.6	1080							
		13.7	1110							
		13.7	1140							
		13.8	1170							
		13.9	1200							
		14	1230							
		14	1260							
		14.1	1290							
		14.2	1320							
		14.3	1350							
		14.4	1380							
		14.5	1410							
		14.6	1440							
		14.8	1470							
		14.9	1500							
		15	1530							
		15.1	1560							
		15.2	1590							
		15.3	1620							
		15.4	1650							
		15.5	1680							
		15.6	1710							
		15.7	1740							
>										
<Trial3										
11.06	190	0	0	1468.25	225.38	550.53	421.77	54.58	graphs\TTOVMS_3.png	
		0.45	1							
		0.8	2							
		1.25	3							
		1.8	4							
		2.4	5							
		3.15	6							
		3.9	7							
		4.7	8							
		5.5	9							
		6.1	10							
		6.3	11							
		6.4	12							
		6.5	13							
		6.5	14							
		6.5	15							
		6.5	16							
		6.5	17							
		6.5	18							
		6.5	19							
		6.5	20							
		6.5	21							
		6.5	22							
		6.5	23							
		6.5	24							
		6.5	25							
		6.5	26							
		6.5	27							
		6.5	28							
		6.5	29							
		6.6	30							
		6.9	60							
		7.3	90							
		8	120							
		8.5	150							
		8.9	180							
		9.4	210							
		9.8	240							
		10.1	270							
		10.4	300							
		10.6	330							
		10.9	360							
		11.2	390							
		11.4	420							
		11.6	450							
		11.7	480							
		11.9	510							
		12	540							
		12.2	570							
		12.3	600							
		12.4	630							
		12.5	660							
		12.6	690							
		12.7	720							
		12.8	750							
		12.9	780							
		13	810							
		13.1	840							
		13.2	870							
		13.3	900							
		13.4	930							
		13.5	960							
		13.6	990							
		13.6	1020							
		13.7	1050							
		13.8	1080							
		13.8	1110							
		13.9	1140							
		14	1170							
		14	1200							
		14	1230							
		14	1260							
		14.1	1290							
		14.2	1320							
		14.3	1350							
		14.4	1380							
		14.5	1410							
		14.5	1440							
		14.5	1470							
		14.6	1500							
		14.7	1530							
		14.7	1560							
		14.8	1590							
		14.8	1620							
		14.8	1650							
		14.9	1680							
		14.9	1710							
		14.9	1740							
>										
<Trial4										
11.29	190	0	0	1594.25	215.36	524.51	454.95	54.22	graphs\TTOVMS_4.png	
		0.35	1							
		0.7	2							
		1.15	3							
		1.65	4							
		2.2	5							
		2.9	6							
		3.7	7							
		4.65	8							
		5.55	9							
		6.2	10							
		6.5	11							
		6.6	12							
		6.6	13							
		6.6	14							
		6.6	15							
		6.6	16							
		6.6	17							
		6.6	18							
		6.6	19							
		6.6	20							
		6.6	21							
		6.6	22							
		6.6	23							
		6.6	24							
		6.6	25							
		6.6	26							
		6.6	27							
		6.6	28							
		6.6	29							
		6.7	30							
		7	60							
		7.4	90							
		8.1	120							
		8.6	150							
		9	180							
		9.5	210							
		9.9	240							
		10.2	270							
		10.5	300							
		10.7	330							
		11	360							
		11.2	390							
		11.4	420							
		11.7	450							
		11.8	480							
		12	510							
		12.1	540							
		12.3	570							
		12.4	600							
		12.5	630							
		12.6	660							
		12.7	690							
		12.8	720							
		12.9	750							
		13	780							
		13.1	810							
		13.2	840							
		13.2	870							
		13.3	900							
		13.4	930							
		13.5	960							
		13.5	990							
		13.6	1020							
		13.7	1050							
		13.8	1080							
		13.9	1110							
		13.9	1140							
		14	1170							
		14.1	1200							
		14.2	1230							
		14.3	1260							
		14.4	1290							
		14.5	1320							
		14.5	1350							
		14.5	1380							
		14.6	1410							
		14.7	1440							
		14.7	1470							
		14.8	1500							
		14.8	1530							
		14.8	1560							
		14.9	1590							
		15	1620							
		15	1650							
		15.1	1680							
		15.1	1710							
		15.1	1740							
>										
<Trial5										
11.5	190	0	0	1716.21	197.2	493.01	476.88	52.79	graphs\TTOVMS_5.png	
		0.35	1							
		0.7	2							
		1.05	3							
		1.5	4							
		2	5							
		2.6	6							
		3.45	7							
		4.3	8							
		5.2	9							
		6	10							
		6.2	11							
		6.3	12							
		6.4	13							
		6.4	14							
		6.4	15							
		6.4	16							
		6.4	17							
		6.4	18							
		6.4	19							
		6.4	20							
		6.4	21							
		6.4	22							
		6.4	23							
		6.4	24							
		6.4	25							
		6.4	26							
		6.4	27							
		6.4	28							
		6.4	29							
		6.6	30							
		6.8	60							
		7.2	90							
		7.8	120							
		8.5	150							
		8.9	180							
		9.4	210							
		9.7	240							
		10	270							
		10.4	300							
		10.8	330							
		11	360							
		11.3	390							
		11.5	420							
		11.7	450							
		11.9	480							
		12	510							
		12.2	540							
		12.3	570							
		12.4	600							
		12.5	630							
		12.5	660							
		12.7	690							
		12.8	720							
		12.9	750							
		13	780							
		13.2	810							
		13.3	840							
		13.3	870							
		13.4	900							
		13.4	930							
		13.5	960							
		13.6	990							
		13.6	1020							
		13.7	1050							
		13.8	1080							
		13.9	1110							
		13.9	1140							
		14	1170							
		14.1	1200							
		14.2	1230							
		14.3	1260							
		14.4	1290							
		14.4	1320							
		14.4	1350							
		14.5	1380							
		14.6	1410							
		14.7	1440							
		14.8	1470							
		14.8	1500							
		14.8	1530							
		14.9	1560							
		14.9	1590							
		14.9	1620							
		15	1650							
		15	1680							
		15	1710							
>										
<Trial6										
11.05	190	0	0	1462.95	229.7	563.14	401.52	52.15	graphs\TTOVMS_6.png	
		0.5	1							
		0.95	2							
		1.4	3							
		1.9	4							
		2.5	5							
		3.15	6							
		3.85	7							
		4.65	8							
		5.35	9							
		6	10							
		6.5	11							
		6.7	12							
		6.7	13							
		6.7	14							
		6.7	15							
		6.7	16							
		6.7	17							
		6.7	18							
		6.7	19							
		6.7	20							
		6.7	21							
		6.7	22							
		6.7	23							
		6.7	24							
		6.7	25							
		6.7	26							
		6.8	27							
		6.9	28							
		7	29							
		7.2	30							
		7.4	60							
		7.8	90							
		8	120							
		8.2	150							
		8.5	180							
		8.8	210							
		8.9	240							
		9.3	270							
		9.6	300							
		9.9	330							
		10.2	360							
		10.5	390							
		10.8	420							
		11.2	450							
		11.4	480							
		11.7	510							
		11.9	540							
		12.1	570							
		12.4	600							
		12.5	630							
		12.6	660							
		12.7	690							
		12.8	720							
		12.9	750							
		13	780							
		13.1	810							
		13.2	840							
		13.2	870							
		13.3	900							
		13.4	930							
		13.5	960							
		13.6	990							
		13.6	1020							
		13.7	1050							
		13.8	1080							
		13.9	1110							
		14	1140							
		14	1170							
		14.1	1200							
		14.2	1230							
		14.3	1260							
		14.4	1290							
		14.5	1320							
		14.5	1350							
		14.5	1380							
		14.6	1410							
		14.7	1440							
		14.7	1470							
		14.8	1500							
		14.9	1530							
		14.9	1560							
		14.9	1590							
		14.9	1620							
		15	1650							
		15.1	1680							
		15.2	1710							
		15.2	1740							
		15.2	1770							
>										
<Trial7										
11.15	195	0	0	1516.63	209.15	551.73	401.52	51.63	graphs\TTOVMS_7.png	
		0.6	1							
		1.2	2							
		1.8	3							
		2.4	4							
		3.1	5							
		3.8	6							
		4.55	7							
		5.3	8							
		5.8	9							
		6	10							
		6	11							
		6	12							
		6	13							
		6	14							
		6	15							
		6.2	16							
		6.3	17							
		6.4	18							
		6.4	19							
		6.4	20							
		6.4	21							
		6.5	22							
		6.5	23							
		6.5	24							
		6.5	25							
		6.7	26							
		6.7	27							
		6.9	28							
		7	29							
		7.1	30							
		7.4	60							
		7.7	90							
		8.1	120							
		8.4	150							
		8.7	180							
		8.9	210							
		9.2	240							
		9.4	270							
		9.6	300							
		9.9	330							
		10.2	360							
		10.6	390							
		10.9	420							
		11.2	450							
		11.4	480							
		11.8	510							
		12	540							
		12.2	570							
		12.4	600							
		12.5	630							
		12.6	660							
		12.7	690							
		12.8	720							
		12.9	750							
		13.1	780							
		13.2	810							
		13.2	840							
		13.3	870							
		13.3	900							
		13.4	930							
		13.5	960							
		13.6	990							
		13.7	1020							
		13.8	1050							
		13.9	1080							
		14	1110							
		14.1	1140							
		14.2	1170							
		14.3	1200							
		14.4	1230							
		14.5	1260							
		14.6	1290							
		14.6	1320							
		14.6	1350							
		14.7	1380							
		14.7	1410							
		14.7	1440							
		14.8	1470							
		14.8	1500							
		14.8	1530							
		14.9	1560							
		14.9	1590							
		14.9	1620							
		15	1650							
		15.1	1680							
		15.2	1710							
		15.2	1740							
		15.3	1770							
		15.3	1800							
>										
<Trial8										
11.02	190	0	0	1447.13	214.77	567.75	428.46	56.25	graphs\TTOVMS_8.png	
		0.45	1							
		0.95	2							
		1.5	3							
		2.15	4							
		2.9	5							
		3.65	6							
		4.4	7							
		5.2	8							
		5.8	9							
		6	10							
		6.05	11							
		6.1	12							
		6.1	13							
		6.1	14							
		6.1	15							
		6.2	16							
		6.3	17							
		6.4	18							
		6.5	19							
		6.6	20							
		6.6	21							
		6.6	22							
		6.6	23							
		6.6	24							
		6.8	25							
		7	26							
		7.3	27							
		7.4	28							
		7.4	29							
		7.4	30							
		7.8	60							
		8	90							
		8.2	120							
		8.4	150							
		8.6	180							
		8.8	210							
		9	240							
		9.1	270							
		9.2	300							
		9.4	330							
		9.6	360							
		9.8	390							
		9.9	420							
		10.2	450							
		10.4	480							
		10.6	510							
		10.8	540							
		11	570							
		11.2	600							
		11.4	630							
		11.6	660							
		11.9	690							
		12.2	720							
		12.4	750							
		12.6	780							
		12.8	810							
		13	840							
		13.2	870							
		13.3	900							
		13.4	930							
		13.5	960							
		13.6	990							
		13.7	1020							
		13.9	1050							
		14	1080							
		14.1	1110							
		14.2	1140							
		14.3	1170							
		14.3	1200							
		14.4	1230							
		14.5	1260							
		14.6	1290							
		14.7	1320							
		14.8	1350							
		14.9	1380							
		15	1410							
		15	1440							
		15	1470							
		15	1500							
		15	1530							
		15	1560							
		15	1590							
		15	1620							
		15.1	1650							
		15.1	1680							
		15.1	1710							
		15.2	1740							
		15.2	1770							
		15.2	1800							
>										
<Trial9										
11.4	195	0	0	1657.29	195.69	536.47	437.51	51.48	graphs\TTOVMS_9.png	
		0.35	1							
		0.8	2							
		1.3	3							
		1.85	4							
		2.55	5							
		3.25	6							
		4	7							
		4.9	8							
		5.6	9							
		6	10							
		6.2	11							
		6.3	12							
		6.3	13							
		6.3	14							
		6.3	15							
		6.3	16							
		6.3	17							
		6.3	18							
		6.3	19							
		6.8	20							
		6.8	21							
		6.8	22							
		6.8	23							
		6.8	24							
		6.8	25							
		6.9	26							
		7.1	27							
		7.3	28							
		7.4	29							
		7.4	30							
		7.9	60							
		8.1	90							
		8.4	120							
		8.8	150							
		9.1	180							
		9.4	210							
		9.8	240							
		10.1	270							
		10.4	300							
		10.6	330							
		10.9	360							
		11.1	390							
		11.3	420							
		11.5	450							
		11.7	480							
		11.9	510							
		12	540							
		12.2	570							
		12.3	600							
		12.4	630							
		12.5	660							
		12.6	690							
		12.7	720							
		12.8	750							
		12.9	780							
		13	810							
		13.1	840							
		13.2	870							
		13.3	900							
		13.4	930							
		13.5	960							
		13.6	990							
		13.7	1020							
		13.8	1050							
		13.9	1080							
		14	1110							
		14.1	1140							
		14.2	1170							
		14.3	1200							
		14.4	1230							
		14.5	1260							
		14.6	1290							
		14.7	1320							
		14.8	1350							
		14.9	1380							
		15	1410							
		15	1440							
		15.1	1470							
		15.2	1500							
		15.3	1530							
		15.4	1560							
		15.5	1590							
		15.6	1620							
		15.7	1650							
		15.8	1680							
		15.9	1710							
		15.9	1740							
>										
<Trial10										
11.09	195	0	0	1484.25	223.56	557.07	406.02	53.34	graphs\TTOVMS_10.png	
		0.5	1							
		1	2							
		1.6	3							
		2.2	4							
		2.9	5							
		3.55	6							
		4.25	7							
		5	8							
		5.7	9							
		6.2	10							
		6.4	11							
		6.5	12							
		6.5	13							
		6.5	14							
		6.5	15							
		6.5	16							
		6.5	17							
		6.5	18							
		6.5	19							
		6.6	20							
		6.6	21							
		6.6	22							
		6.6	23							
		6.6	24							
		6.6	25							
		6.6	26							
		6.6	27							
		6.6	28							
		6.6	29							
		6.6	30							
		6.8	60							
		7.3	90							
		8	120							
		8.5	150							
		8.9	180							
		9.4	210							
		9.8	240							
		10.1	270							
		10.4	300							
		10.6	330							
		10.9	360							
		11.1	390							
		11.3	420							
		11.5	450							
		11.7	480							
		11.9	510							
		12	540							
		12.2	570							
		12.3	600							
		12.4	630							
		12.5	660							
		12.6	690							
		12.7	720							
		12.8	750							
		12.9	780							
		13	810							
		13.1	840							
		13.2	870							
		13.3	900							
		13.4	930							
		13.5	960							
		13.6	990							
		13.7	1020							
		13.7	1050							
		13.7	1080							
		13.8	1110							
		13.8	1140							
		13.9	1170							
		14	1200							
		14	1230							
		14	1260							
		14.1	1290							
		14.2	1320							
		14.2	1350							
		14.3	1380							
		14.3	1410							
		14.4	1440							
		14.4	1470							
		14.4	1500							
		14.5	1530							
		14.6	1560							
		14.7	1590							
		14.8	1620							
		14.8	1650							
		14.8	1680							
		14.8	1710							
		14.9	1740							
		14.9	1770							
		15	1800							
		15	1830							
		15	1860							
		15.1	1890							
		15.2	1920							
		15.2	1950							
>

File: src/lab/exp7/DIRECT SHEAR STRESS ON MILD STEEL ROD.txt
d mm	A mm2	L Kg	S N/mm2
<
6.07	28.92	1800	305.29
6.06	28.83	1700	289.23
6.01	28.35	1550	268.17
6	28.26	1500	260.35
5.95	27.79	1450	255.93
5.94	27.7	1400	247.91
5.91	27.42	1300	232.55
5.935	27.65	1350	239.48
6.04	28.64	1600	274.02
5.8	26.41	1050	195.01
>

File: src/lab/exp9/DIRECT SHEAR STRESS ON MILD STEEL PLATE.txt
b mm	t mm	A mm2	L Kg	S N/mm2
<
21.2	2.6	55.12	4800	427.14
21	2.7	56.7	5000	432.54
20.7	2.5	51.75	4300	407.57
21.4	2.4	51.36	3300	315.16
20.7	3.6	74.52	5500	362.02
21.16	2.56	54.17	3200	289.75
21	2.6	54.6	4300	386.29
20.8	2.56	53.25	4200	386.87
21.62	2.66	57.51	5100	434.98
21.76	2.7	58.75	5200	434.14
>
